Repository: AlineCamillo/dimensionador-fullenergy

# Dimensionador de Baterias LiFePO4 — FullEnergy

Sistema de dimensionamento técnico de baterias de lítio LiFePO4 para
aplicações industriais e de mobilidade elétrica (carrinhos de golfe,
plataformas elevatórias, lavadoras/secadoras de piso, empilhadeiras,
rebocadores, AGVs/EGVs, veículos especiais, entre outros).

Migração do dimensionador Streamlit (`app (2).py`) para uma aplicação
React + Vite + Tailwind (frontend) e FastAPI + SQLite (backend), preservando
integralmente as regras de cálculo já validadas pela Engenharia.

> Etapa atual: **backend de cálculo + API + frontend de Dimensionamento**
> (sem banco de dados ainda). Essas etapas serão adicionadas
> progressivamente conforme `Dimensionador_v2_Arquitetura.md`.

## Estrutura atual do projeto

```
dimensionador-fullenergy/
├── README.md
├── .gitignore
├── .env.example
├── backend/
│   ├── requirements.txt
│   ├── app/
│   │   ├── main.py                  # cria a aplicação FastAPI
│   │   ├── core/
│   │   │   └── constantes.py        # constantes/regras protegidas FullEnergy
│   │   ├── calculo/                  # camada pura de cálculo (sem I/O)
│   │   ├── schemas/
│   │   │   └── dimensionamento.py    # contratos de entrada/saída da API
│   │   ├── services/
│   │   │   └── dimensionamento_service.py  # orquestra calculo -> resposta
│   │   └── api/
│   │       └── routers/
│   │           └── dimensionamento.py  # POST /dimensionar
│   └── tests/                         # testes da camada de cálculo
└── frontend/
    ├── package.json
    ├── index.html
    ├── tailwind.config.js
    ├── vite.config.ts
    ├── .env.example
    └── src/
        ├── main.tsx / App.tsx / index.css
        ├── types/dimensionamento.ts      # espelha os schemas da API
        ├── api/                           # client.ts + dimensionamento.ts
        ├── hooks/useDimensionamento.ts    # integração com POST /dimensionar
        ├── components/
        │   ├── ui/                        # Card, Section, Input, Select, Button
        │   ├── layout/                     # Sidebar + Layout
        │   └── dimensionamento/            # seções da tela de Dimensionamento
        └── pages/                          # Dashboard, Dimensionamento, Cadastros,
                                             # Relatórios, Configurações
```

## Requisitos

- Python 3.10 ou superior
- pip

## Como executar o backend localmente

Todos os comandos abaixo devem ser executados a partir da pasta `backend/`.

### 1. Criar e ativar o ambiente virtual

**Windows (PowerShell):**

```powershell
cd backend
python -m venv .venv
.venv\Scripts\Activate.ps1
```

**Windows (cmd):**

```cmd
cd backend
python -m venv .venv
.venv\Scripts\activate.bat
```

**Linux / macOS:**

```bash
cd backend
python3 -m venv .venv
source .venv/bin/activate
```

### 2. Instalar as dependências

```bash
pip install -r requirements.txt
```

### 3. Executar a API com uvicorn

```bash
uvicorn app.main:app --reload
```

A API ficará disponível em `http://127.0.0.1:8000`.

### 4. Acessar o endpoint de verificação `/health`

Abra no navegador ou use curl:

```bash
curl http://127.0.0.1:8000/health
```

Resposta esperada:

```json
{"status": "ok"}
```

A documentação interativa (Swagger UI) fica disponível em:
`http://127.0.0.1:8000/docs`

### 5. Testar o endpoint `POST /dimensionar`

A forma mais simples é pelo Swagger UI (`/docs`), usando o botão
**"Try it out"** no endpoint `POST /dimensionar`.

Alternativamente, via curl — exemplo de "projeto novo" (48V, motor de 3000W
AC, autonomia de 4h, fator de utilização de 40%, com validação de
controlador):

```bash
curl -X POST "http://127.0.0.1:8000/dimensionar" \
  -H "Content-Type: application/json" \
  -d '{
        "tensao": 48,
        "autonomia": 4.0,
        "fator": 40,
        "modo_selecao": "Automática",
        "itens_consumo": [
          {
            "descricao": "Motor tração",
            "tipo": "AC",
            "potencia": 3000,
            "corrente": 0,
            "uso_pct": 100,
            "eficiencia_pct": 90
          }
        ],
        "controlador": {
          "v_min": 50,
          "v_max": 58,
          "i_cont": 30,
          "i_pico": 50
        }
      }'
```

Exemplo de "retrofit" (chumbo 220Ah/80%/70% -> LiFePO4 95%/95%):

```bash
curl -X POST "http://127.0.0.1:8000/dimensionar" \
  -H "Content-Type: application/json" \
  -d '{
        "tensao": 48,
        "modo_selecao": "Automática",
        "retrofit": {
          "ah_chumbo": 220,
          "dod_chumbo": 80,
          "ef_chumbo": 70,
          "dod_lfp": 95,
          "ef_lfp": 95
        }
      }'
```

A resposta inclui `resumo`, `opcoes` (uma por célula do catálogo),
`comparativo`, `celula_selecionada` e, quando informado, `retrofit` e
`alertas_controlador`.

## Executar os testes da camada de cálculo

```bash
cd backend
python -m pytest tests/ -v
```

File: Tabela_Unica_Celulas_Parte2.csv
Marca,Modelo,Capacidade (Ah),Corrente continua (A),Corrente pico (A),C-rate continuo,C-rate pico,Peso (kg),Ciclos,Tensao nominal (V),Tensao maxima (V),Tensao minima (V)
XDLE,CBA71173204-280Ah,280,280,840,1C,3C,5.50,"1200 ciclos com fade <=5% (25 graus C, 300+-30kgf, SOC 20-50%)",3.2,3.65,"2.5 (T>0C) / 2.0 (T<=0C)"
CALB,L173F230,230,230,"690 (3C/10s, pulso curto, <50C) / 400 (1.74C/3min, pulso longo)",1C,3C,4.17,">=4000 (1C/1C, ate 80% da capacidade nominal)",3.2,"3.65 (padrao) / 3.8 (absoluto max)",2.5
Great Power,IFR40135-20Ah,20,10,60,0.5C,"3.0C (max, nao recomendado para uso continuo/ciclico)",0.37,">=4000 @25C (0.5C/0.5C,80%); >=2000 @25C (1C/1C,80%); >=1500 @45C (0.5C/0.5C,80%)",3.2,3.65,2.5
EVE,LF280K,280,280,"sem pico distinto no datasheet (max continuo = 1C = 280A / 1P = 896W)",1C,"1C (sem pulso documentado)",5.49,"8000 @25C (70% SOH); 3000 @45C (70% SOH)",3.2,"3.65 (padrao) / 3.8 (absoluto max)","2.5 (T>0C) / 2.0 (T<=0C)"
